Repository: Siboi420/BeamValidation

# RC Beam Designer — ACI 318-14

Python-based open-source framework for reinforced concrete beam design, experimental validation against 50 published beam tests, and SPBeam commercial software benchmarking.
---

## 🚀 Quick Start

```bash

# 2. Run the interactive web app
streamlit run scripts/app_beam_design.py

# 3. Validate against 50 experimental beams
python3 research/scripts/validate_beam_aci.py

# 4. Generate SPBeam comparison benchmark
python3 research/scripts/rc_beam_comparison.py

# 5. Run parametric study (ρ × f'c)
python3 research/scripts/rc_beam_parametric_study.py

# 6. Generate comparison summary + plots
python3 research/scripts/beam_comparison_summary.py
```

---

## 🛠️ Tools

| Tool | File | Purpose |
|------|------|---------|
| **Core Engine** | `scripts/RCBeam_moment_capacity.py` | Flexure (Ch. 9), shear (Ch. 22), deflection (Ch. 24) per ACI 318-14 |
| **Web App** | `scripts/app_beam_design.py` | Streamlit interface — beam diagrams, RC design, NAC validation viewer |
| **NAC Validation** | `research/scripts/validate_beam_aci.py` | Validates ACI 318-14 predictions against 50 NAC beams (Tošić et al., 2016) |
| **SPBeam Benchmark** | `research/scripts/rc_beam_comparison.py` | 10-case (2 beam types × 5 load steps) benchmark for SPBeam comparison |
| **Parametric Study** | `research/scripts/rc_beam_parametric_study.py` | Sweeps ρ [0.5–2.5%] × f'c [20, 40, 60] MPa — 4 PNG plots |
| **Comparison Summary** | `research/scripts/beam_comparison_summary.py` | Reads comparison CSV, generates statistics tables + scatter/bar plots |

---

## 📊 Key Results

### Experimental Validation — 50 NAC Beams

| Failure Mode | Code | n | Mean c | CoV (%) | Interpretation |
|-------------|------|---|--------|---------|----------------|
| Flexure | ACI 318-14 (nominal) | 18 | 1.109 | 5.85 | Slightly conservative |
| Flexure | EC2 (from paper) | 18 | 1.064 | 8.46 | Accurate |
| Shear — no stirrups | ACI 318-14 | 24 | 1.368 | 26.07 | Very conservative |
| Shear — with stirrups | ACI 318-14 | 8 | 1.089 | 21.53 | Accurate |

### SPBeam Comparison — 10-Case Benchmark

| Metric | Type-A Mean | Type-C Mean | Overall Verdict |
|--------|------------|------------|-----------------|
| **φM_n** | 1.003 (0.3% diff) | 1.008 (0.8% diff) | ✅ Excellent |
| **A_s** | 1.000 (0.0%) | 0.998 (0.2%) | ✅ Perfect |
| **φV_n @ d** | 1.008 (0.8%) | 0.950 (5.0%) | ✅ Good / ⚠️ Fair |
| **Stirrup s** | 1.051 (5.1%) | 1.104 (10.4%) | ✅ Good / ⚠️ Fair |

Detailed V_c equation (ACI Eq. 22.5.5.1) used for both Python and SPBeam to ensure methodological consistency.

---

## 📄 Research Paper

A comprehensive research paper is available at:

**[research/docs/research_paper_comprehensive.md](research/docs/research_paper_comprehensive.md)**

The paper covers:
- Framework architecture and ACI 318-14 methodology
- Experimental validation against 50 NAC beams
- SPBeam commercial software benchmark
- Parametric study (6 ρ values × 3 f'c values)
- 13 embedded figures (scatter plots, bar charts, comparison plots)

---

## 📂 Project Structure

```
├── scripts/                           # Core application code
│   ├── RCBeam_moment_capacity.py      # Design engine (single source of truth)
│   ├── app_beam_design.py             # Streamlit web application
│   └── beam_diagram_calculator.py     # Shear/moment diagram calculator
│
├── research/
│   ├── data/nac_study/                # NAC experimental database (Tošić et al., 2016)
│   │   ├── NAC_flexure_data.csv       #   18 flexural beams
│   │   ├── NAC_shear_no_stirrups.csv  #   24 shear beams (no stirrups)
│   │   ├── NAC_shear_with_stirrups.csv#    8 shear beams (with stirrups)
│   │   └── NAC_statistical_summary.csv#   Statistical summaries
│   │
│   ├── scripts/                       # Research & validation tools
│   │   ├── validate_beam_aci.py       #   NAC ACI 318-14 validation
│   │   ├── rc_beam_comparison.py      #   SPBeam benchmark generator
│   │   ├── rc_beam_parametric_study.py#   Parametric study
│   │   └── beam_comparison_summary.py #   SPBeam vs Python comparison
│   │
│   ├── output/                        # Generated results
│   │   ├── nac_validation/            #   Validation outputs (CSV, TXT, PNG)
│   │   ├── beam_comparison/           #   SPBeam benchmark (CSV, JSON, plots)
│   │   └── parametric_study/          #   Parametric study plots
│   │
│   └── docs/                          # Documentation & papers
│       └── research_paper_comprehensive.md
│
├── requirements.txt                   # Python dependencies
├── LICENSE                            # MIT License
└── README.md                          # This file
```

---

## 🔬 Design Engine Features

- **Dual operational modes:** Design mode (calculate required steel from M_u) and capacity-check mode (compute φM_n from provided steel)
- **Detailed V_c equation:** Matches SPBeam methodology for shear comparison
- **Critical section analysis:** Shear and moment computed at distance d from support per ACI §22.5

File: research/data/nac_study/NAC_flexure_data.csv
Study,Specimen,b_w_mm,d_mm,rho_l_pct,f_yl_MPa,f_c_MPa,M_E_test_kNm,M_R_pred_kNm,c_fl
[29],V45-03-WB,150,160,1.06,331,57.0,15.0,13.6,1.10
[29],VEX45-03-WB,150,160,1.06,331,55.3,15.3,13.6,1.13
[29],V-01-10WB,150,160,0.59,331,30.6,8.0,8.0,1.00
[29],V-01-10DB,150,160,0.59,331,32.5,9.1,8.0,1.13
[32],CL-Av,200,304,1.99,420,37.1,142.7,165.1,0.86
[32],CG-Av,200,304,1.99,420,33.8,139.1,162.4,0.86
[36],BSF4-A0,400,525,2.34,380,26.9,878.9,813.8,1.08
[37],NAC1a,200,268,0.28,640,35.0,28.4,25.2,1.13
[37],NAC2a,200,263,1.46,550,35.0,108.6,97.5,1.11
[37],NAC3a,200,244,2.54,550,35.0,137.6,134.8,1.02
[40],F0-1a,150,200,1.3,572,38.6,42.6,41.3,1.03
[40],F0-1b,150,200,1.3,572,38.6,43.1,41.3,1.04
[40],F0-2a,150,200,1.3,572,46.5,43.8,42.1,1.04
[40],F0-2b,150,200,1.3,572,46.5,43.8,42.1,1.04
[41],N0-0.5,135,230,0.5,377,38.6,15.9,13.3,1.20
[41],N0-1.0,135,230,1,408,38.6,28.2,23.8,1.19
[41],N0-1.5,135,230,1.5,389,38.6,36.9,33.6,1.10
[41],N0-1.8,135,230,1.8,410,38.6,52.8,48.1,1.10

File: research/data/nac_study/NAC_shear_no_stirrups.csv
Study,Specimen,b_w_mm,d_mm,a_d_ratio,rho_l_pct,f_c_MPa,V_E_test_kN,V_R_pred_kN,c_sh
[28],HC-10,200,303,3.3,2.98,41.9,100.5,86.5,1.16
[30],V0CC,200,303,3.3,2.98,40.2,88.9,85.3,1.04
[33],CL-M,200,309,2.6,1.62,38.8,92.8,79.8,1.16
[33],CG-2.7,200,309,2.6,1.62,34.4,150.0,76.7,1.96
[34],NANAC-H2.5,200,360,2.5,1.61,24.7,90.7,77.2,1.17
[34],NANAC-H3.25,200,360,3.25,1.61,24.7,71.1,77.2,0.92
[34],NANAC-L2.5,200,360,2.5,0.53,24.7,66.2,53.3,1.24
[34],NANAC-M2.5,200,360,2.5,0.83,24.7,72.0,61.9,1.16
[38],NAC1b,200,235,4.2,4.09,30.8,106.3,64.2,1.65
[39],NA-S2,200,300,2.5,1.94,31.8,75.5,77.5,0.97
[39],NA-M2,200,450,2.5,1.93,31.8,106.9,106.4,1.00
[39],NA-L2,200,600,2.5,1.94,31.8,125.9,134.5,0.94
[39],NA-M3,300,450,2.5,2.00,31.8,156.7,161.5,0.97
[39],NA-L4,400,600,2.0,1.94,31.8,256.4,269.0,0.95
[42],NAC NS-6 1,300,375,3.2,2.03,37.3,143.2,147.5,0.97
[42],NAC NS-8 1,300,375,3.2,2.71,37.3,173.5,147.5,1.18
[42],NAC NS-4 2,300,400,3.1,1.27,34.2,129.9,129.6,1.00
[42],NAC NS-6 2,300,375,3.2,2.03,34.2,167.0,143.3,1.17
[42],NAC NS-8 2,300,375,3.2,2.71,34.2,170.8,143.3,1.19
[40],S0-1a,150,200,3.8,1.30,32.6,31.1,37.7,0.83
[40],S0-1b,150,200,3.8,1.30,32.6,36.9,37.7,0.98
[40],S0-2a,150,200,3.8,1.30,50.3,40.4,43.5,0.93
[40],S0-2b,150,200,3.8,1.30,50.3,42.3,43.5,0.97

File: research/data/nac_study/NAC_shear_with_stirrups.csv
Study,Specimen,b_w_mm,d_mm,a_d_ratio,A_sw_mm2,s_mm,f_yw_MPa,theta_deg,f_c_MPa,V_E_test_kN,V_R_pred_kN,c_sh
[28],HC-2,200,303,3.3,57,130,544,19,41.9,213.0,161.3,1.32
[28],HC-3,200,303,3.3,57,170,544,30,41.9,177.0,86.5,2.05
[28],HC-4,200,303,3.3,57,240,544,28,41.9,187.5,86.5,2.17
[30],V24CC,200,303,3.3,57,240,500,22,40.2,128.0,84.6,1.51
[30],V17CC,200,303,3.3,57,170,500,24,40.2,150.8,101.9,1.48
[30],V13CC,200,303,3.3,57,130,500,26,40.2,190.3,121.6,1.56
[31],BNN-lb,220,250,3.25,57,100,234,30,30.0,115.5,68.0,1.70
[38],NAC3b,200,235,4.2,57,150,300,21,30.8,159.9,64.2,2.49
